Repository: MaMMoS-project/nomad-vis

# nomad-vis
visualize MaMMoS data published on NOMAD

# run it on Binder

File: EBSD_example.ipynb
# Set the NOMAD Upload id
- Use the doi to find the nomad dataset
- go to the entry page
- copy the Uplaod id and paste it here

```
upload_id = ''
```

# EBSD example dataset
## Introduction
EBSD measurements of an as-transformed $\tau-(\mathrm{Mn}_{53}\mathrm{Al}_{45}\mathrm{C}_2)_{99.4}\mathrm{Ni}_{0.6}$-sample. The sample homogenization at 1100°C for 120 min, then cooled in air inside the quartz-glass ampule, in order to obtain the $\tau-$phase.

The measurement was saved in an H5OINA-file and already analyzed in an MTEX matlab script (see). From there an inverse pole figure map (IPF-map) and a CSV-like TXT-file with several grain characteristics were exported. Let's take a look at the IPF-map. First, we need to import some libraries to handle and plot the data.
## Data preview
### EBSD map

```
# Importing necessary libraries
import numpy as np
import matplotlib.pyplot as plt
import pandas as pd
import requests
from io import BytesIO
```

##### load files

```
# url = f'https://nomad-lab.eu/prod/v1/api/v1/uploads/{upload_id}/raw/IFW_EBSD_RawData/data/IPF-map_with_GB.png'
url = 'https://keeper.mpdl.mpg.de/f/379b67e88fee4812a5cc/?dl=1'
response = requests.get(url)
```

```
# Loading and plotting png file with the map extracted from MTEX
ipfmap = plt.imread(BytesIO(response.content), format='png')
plt.imshow(ipfmap)
```

### Grains characteristics
#### Characteristics table preview

```
# Loading and previewing the grain characteristics data
# url = f'https://nomad-lab.eu/prod/v1/api/v1/uploads/{upload_id}/raw/IFW_EBSD_RawData/data/grain_characteristics.txt'
url = 'https://keeper.mpdl.mpg.de/f/8848abceb284403bb65a/?dl=1'
grains = pd.read_csv(url)
grains
# TODO: Explain headers?
```

        id  numpix    eqdiam       area  perimeter  longAxis  shortAxis  \
0        1       3  0.300130   0.070747   1.215810  0.250621   0.089855   
1        2       2  0.328421   0.084713   1.155426  0.195311   0.138062   
2        3       2  0.258415   0.052448   1.002808  0.177363   0.094127   
3        4       2  0.195458   0.030005   0.745246  0.139761   0.068337   
4        5       3  0.294123   0.067944   1.160138  0.223667   0.096694   
...    ...     ...       ...        ...        ...       ...        ...   
2154  2155    1015  5.538021  24.087907  26.138593  3.678924   2.084147   
2155  2156       5  0.392334   0.120893   1.549904  0.280346   0.137264   
2156  2157      46  1.190693   1.113498   4.662315  0.786732   0.450518   
2157  2158       3  0.370537   0.107833   1.662766  0.343964   0.099791   
2158  2159     950  5.455330  23.373938  38.172720  3.446921   2.158493   

      sphericity      czang  
0       0.387760  59.117840  
1       0.446487  58.630018  
2       0.404781  29.225200  
3       0.411977  29.673723  
4       0.398235  85.285286  
...          ...        ...  
2154    0.332807  76.502694  
2155    0.397623  75.937427  
2156    0.401160  70.706163  
2157    0.350042  76.228946  
2158    0.224485  58.672323  

[2159 rows x 9 columns]

#### Average diameter

```
awm_diam = np.average(grains['eqdiam'],  weights=grains['area'])
std_diam = np.std(grains['eqdiam'])

print(f'The area weighted mean circle equivalent diameter is {awm_diam:.2f} ± {std_diam:.2f} µm')
```

The area weighted mean circle equivalent diameter is 6.40 ± 1.43 µm

### Plots
#### Area weighted density
For EBSD-data it's always important to keep everything area-weighted to prevent an overrepresentation of small grains. Working with areay weighted values more accurately describes, which fraction of the material exhibits certain characteristics.

```
fig, (ax1, ax2, ax3) = plt.subplots(1, 3, figsize=(14,4))

ax1.hist(grains['eqdiam'], bins=40,
                    weights=grains['area'], density=True,
                    histtype='barstacked')
ax1.set_xlabel('Area equivalent Diameter in $\\mu$m')
ax1.set_ylabel('Area weighted density in a.u.')
ax1.set_yticks([])
ax2.hist(grains['sphericity'], bins=50,
                    weights=grains['area'], density=True,
                    histtype='barstacked')
ax2.set_xlabel('Sphericity')
ax2.set_ylabel('Area weighted density in a.u.')
ax2.set_yticks([])
ax3.hist(grains['czang'], bins=90,
                    weights=grains['area'], density=True,
                    histtype='barstacked')
ax3.set_xlabel('Angle between c-axis and sample normal in °')
ax3.set_ylabel('Area weighted density in a.u.')
ax3.set_yticks([])
```

[]

#### Long vs short axis of fitted ellipse

```
fig, ax = plt.subplots()

ax.scatter(grains['longAxis'], grains['shortAxis'])
ax.set_xlabel('Long axis of fitted ellipse in µm')
ax.set_ylabel('Short axis of fitted ellipse in µm')
```

Text(0, 0.5, 'Short axis of fitted ellipse in µm')

File: EBSD_vis.ipynb
# Set the NOMAD Upload id
- Use the doi to find the nomad dataset
- go to the entry page
- copy the Uplaod id and paste it here

```
upload_id = 'Uu6vvCF9QoOG1NMUWNzPhw'
```

# EBSD example dataset
## Introduction
EBSD measurements of an as-transformed $\tau-(\mathrm{Mn}_{53}\mathrm{Al}_{45}\mathrm{C}_2)_{99.4}\mathrm{Ni}_{0.6}$-sample. The sample homogenization at 1100°C for 120 min, then cooled in air inside the quartz-glass ampule, in order to obtain the $\tau-$phase.

The measurement was saved in an H5OINA-file and already analyzed in an MTEX matlab script (see). From there an inverse pole figure map (IPF-map) and a CSV-like TXT-file with several grain characteristics were exported. Let's take a look at the IPF-map. First, we need to import some libraries to handle and plot the data.
## Data preview
### EBSD map

```
# Importing necessary libraries
import numpy as np
import matplotlib.pyplot as plt
import pandas as pd
import requests
from io import BytesIO
```

##### load files

```
url = f'https://nomad-lab.eu/prod/v1/api/v1/uploads/{upload_id}/raw/IFW_EBSD_RawData/data/IPF-map_with_GB.png'
response = requests.get(url)
```

```
# Loading and plotting png file with the map extracted from MTEX
ipfmap = plt.imread(BytesIO(response.content), format='png')
plt.imshow(ipfmap)
```

### Grains characteristics
#### Characteristics table preview

```
# Loading and previewing the grain characteristics data
# url = f'https://nomad-lab.eu/prod/v1/api/v1/uploads/{upload_id}/raw/IFW_EBSD_RawData/data/grain_characteristics.txt'
url = 'https://keeper.mpdl.mpg.de/f/8848abceb284403bb65a/?dl=1'
grains = pd.read_csv(url)
grains
# TODO: Explain headers?
```

        id  numpix    eqdiam       area  perimeter  longAxis  shortAxis  \
0        1       3  0.300130   0.070747   1.215810  0.250621   0.089855   
1        2       2  0.328421   0.084713   1.155426  0.195311   0.138062   
2        3       2  0.258415   0.052448   1.002808  0.177363   0.094127   
3        4       2  0.195458   0.030005   0.745246  0.139761   0.068337   
4        5       3  0.294123   0.067944   1.160138  0.223667   0.096694   
...    ...     ...       ...        ...        ...       ...        ...   
2154  2155    1015  5.538021  24.087907  26.138593  3.678924   2.084147   
2155  2156       5  0.392334   0.120893   1.549904  0.280346   0.137264   
2156  2157      46  1.190693   1.113498   4.662315  0.786732   0.450518   
2157  2158       3  0.370537   0.107833   1.662766  0.343964   0.099791   
2158  2159     950  5.455330  23.373938  38.172720  3.446921   2.158493   

      sphericity      czang  
0       0.387760  59.117840  
1       0.446487  58.630018  
2       0.404781  29.225200  
3       0.411977  29.673723  
4       0.398235  85.285286  
...          ...        ...  
2154    0.332807  76.502694  
2155    0.397623  75.937427  
2156    0.401160  70.706163  
2157    0.350042  76.228946  
2158    0.224485  58.672323  

[2159 rows x 9 columns]

#### Average diameter

```
awm_diam = np.average(grains['eqdiam'],  weights=grains['area'])
std_diam = np.std(grains['eqdiam'])

print(f'The area weighted mean circle equivalent diameter is {awm_diam:.2f} ± {std_diam:.2f} µm')
```

The area weighted mean circle equivalent diameter is 6.40 ± 1.43 µm

### Plots
#### Area weighted density
For EBSD-data it's always important to keep everything area-weighted to prevent an overrepresentation of small grains. Working with areay weighted values more accurately describes, which fraction of the material exhibits certain characteristics.

```
fig, (ax1, ax2, ax3) = plt.subplots(1, 3, figsize=(14,4))

ax1.hist(grains['eqdiam'], bins=40,
                    weights=grains['area'], density=True,
                    histtype='barstacked')
ax1.set_xlabel('Area equivalent Diameter in $\\mu$m')
ax1.set_ylabel('Area weighted density in a.u.')
ax1.set_yticks([])
ax2.hist(grains['sphericity'], bins=50,
                    weights=grains['area'], density=True,
                    histtype='barstacked')
ax2.set_xlabel('Sphericity')
ax2.set_ylabel('Area weighted density in a.u.')
ax2.set_yticks([])
ax3.hist(grains['czang'], bins=90,
                    weights=grains['area'], density=True,
                    histtype='barstacked')
ax3.set_xlabel('Angle between c-axis and sample normal in °')
ax3.set_ylabel('Area weighted density in a.u.')
ax3.set_yticks([])
```

[]

#### Long vs short axis of fitted ellipse

```
fig, ax = plt.subplots()

ax.scatter(grains['longAxis'], grains['shortAxis'])
ax.set_xlabel('Long axis of fitted ellipse in µm')
ax.set_ylabel('Short axis of fitted ellipse in µm')
```

Text(0, 0.5, 'Short axis of fitted ellipse in µm')

File: EDX_example.ipynb
# Set the NOMAD Upload id
- Use the doi to find the nomad dataset
- go to the entry page
- copy the Uplaod id and paste it here

```
upload_id = ''
```

# EDX example dataset
## Introducction
EDX measurements of an $\mathrm{Mn}_{53.5}\mathrm{Al}_{43.5}\mathrm{Bi}_3$-sample that was annealed at 1100°C for 2h after being arch-melted, quenching directly in water.

In this notebook we import and analyze the data.
## Data Preview
### EDX-maps
Extracting and plotting the EDX-maps from the H5OINA file.

```
import pandas as pd
import numpy as np
import matplotlib.pyplot as plt
import h5py
import requests
from io import BytesIO

# dataDir = "IFW_EDX_RawData/"
# map_path = dataDir + "22632 Specimen 1 Site 1 Map Data 1.h5oina"
# url = f'https://nomad-lab.eu/prod/v1/api/v1/uploads/{upload_id}/raw/IFW_EDX_RawData/22632 Specimen 1 Site 1 Map Data 1.h5oina'
url = 'https://keeper.mpdl.mpg.de/f/a1681b4d04b7490fa663/?dl=1'
response = requests.get(url)

#with h5py.File(map_path, 'r') as data:
with h5py.File(BytesIO(response.content), 'r') as data:
    #get shape of map, note that this will be used for a numpy array
    #so Y comes first (rows) and X second (columns)
    mapshape = [data['1/EDS/Header/Y Cells'][0],
                data['1/EDS/Header/X Cells'][0]]

    #get names of all quantified elements in this particular EDS
    #measurement, include their X-ray quanta
    elements = list(data['1/EDS/Data/Window Integral'])

    edx_maps = np.empty(shape=([len(elements)] + mapshape + [3]), dtype='uint8')
    #iterate over all quantified elements
    for i in range(len(elements)):
        #get measured counts per second of each measurement point
        if int(np.__version__[0]) < 2:
            valmap = np.reshape(data['1/EDS/Data/Window Integral'][elements[i]][:],
                            newshape=[704, 1024])
        else:
            valmap = np.reshape(data['1/EDS/Data/Window Integral'][elements[i]][:],
                            shape=[704, 1024])
        #maximum counts per second in this map
        maxval = np.max(valmap)
        #minimum counts per second in this map
        minval = np.min(valmap)
        #get color specified for this particular element from .h5oina
        color = data['1/EDS/Data/Window Integral'][elements[i]].attrs['Upper Color']

        #normalize value of current measurement point so that all
        #points have values between 0 and 1, then multiply with
        #elements color. This yields the the same color for each
        #measurement point whith its intensity scaled to the
        #points respective counts per second
        norm = (valmap - minval) / maxval

        # reshape
        colormap = np.repeat(np.expand_dims(norm, -1), 3, axis=2) * color

        #round the colormap from float32 to uint8
        colormap = np.uint8(colormap)

        edx_maps[i] = colormap

# Plot the EDX maps
fig, axes = plt.subplots(1, 3, figsize=(16, 6))

for i in range(len(elements)):
    axes[i].imshow(edx_maps[i])
    axes[i].set_title(elements[i])
fig.tight_layout()
```

### Individual EDX Spectra
Reading and plotting all EDX spectra from EMSA-files with an SEM scan showing positions of the points, where the spectra were measured.

```
#Reading all spectra
allSpectra = {}
allCharEnergies = {}
urls = ['https://keeper.mpdl.mpg.de/f/6048d3e55a1a49b998e3/?dl=1',
        'https://keeper.mpdl.mpg.de/f/4413560f9dc74c139e3d/?dl=1',
        'https://keeper.mpdl.mpg.de/f/a71aea7a20d241f8b6cc/?dl=1',
        'https://keeper.mpdl.mpg.de/f/e34918f649f3480e940c/?dl=1',
        'https://keeper.mpdl.mpg.de/f/236a132063714992874b/?dl=1',
        'https://keeper.mpdl.mpg.de/f/264eabfa34a149af88a9/?dl=1',
        'https://keeper.mpdl.mpg.de/f/e28a65cdc40745e093c1/?dl=1',
        'https://keeper.mpdl.mpg.de/f/2b79935a3cea43a0984b/?dl=1',
        'https://keeper.mpdl.mpg.de/f/2c1099582dfb481b87af/?dl=1',
        'https://keeper.mpdl.mpg.de/f/ea24ac06f82f4496bd6f/?dl=1',
        'https://keeper.mpdl.mpg.de/f/8f1247da9a9e42d49deb/?dl=1',
        'https://keeper.mpdl.mpg.de/f/84b38a2c2949426a8bef/?dl=1',
        'https://keeper.mpdl.mpg.de/f/b79eb749381940db94fc/?dl=1',
        'https://keeper.mpdl.mpg.de/f/aad94f3ff1e74f4bb84a/?dl=1',
        'https://keeper.mpdl.mpg.de/f/aad94f3ff1e74f4bb84a/?dl=1'
       ]
for pointN in range(1,16):
    # url = f'https://nomad-lab.eu/prod/v1/api/v1/uploads/{upload_id}/raw/IFW_EDX_RawData/22632_ROI2_pt{pointN}_spectrum.txt'
    url = urls[pointN-1]
    response = requests.get(url)
    with open(f"22632_ROI2_pt{pointN}_spectrum.txt", "wb") as f:
        f.write(response.content)
        
for pointN in range(1,16):
    emsa = f'22632_ROI2_pt{pointN}_spectrum.txt' 
    spectrum = pd.read_csv(emsa, delimiter=',', comment='#', header=None)
    spectrum.columns = ['Energy', 'Counts']
    allSpectra[pointN] = spectrum

    with open(emsa) as f:
        head = f.read()
        head = head[head.index('OXINSTLABEL') : head.index('#SPECTRUM')]
    char_energy, elem_label = np.array([i.split() for i in head.splitlines()]).transpose()[2:4]
    char_energy = np.array([float(i[:-1]) for i in char_energy])
    allCharEnergies[pointN] = {'Energy': char_energy, 'Element': elem_label}
    # print(allCharEnergies[pointN])

#plotting all specgra with a dropdown menu
import plotly.graph_objects as go
from PIL import Image

# url = f'https://nomad-lab.eu/prod/v1/api/v1/uploads/{upload_id}/raw/IFW_EDX_RawData/data/22632_ROI2_Se_annotated.tiff'
url = 'https://keeper.mpdl.mpg.de/f/01d6dc1fd24b4e1f8bc7/?dl=1'
response = requests.get(url)
img = Image.open(BytesIO(response.content), formats=['tiff'])

#img_path = "IFW_EDX_RawData/22632_ROI2_Se_annotated.tiff"
#img = Image.open(img_path)

plt.figure(figsize=(8, 6))
plt.imshow(img)
plt.axis('off')
plt.show()

# Create traces for all 15 spectra, all visible by default
traces = []
for n in range(1, 16):
    traces.append(go.Scatter(
        name=f'Spectrum {n}',
        x=allSpectra[n]['Energy'],
        y=allSpectra[n]['Counts'],
        visible=True  # Show all by default
    ))

# Prepare annotations for each spectrum
annotations_per_spectrum = []
for n in range(1, 16):
    ann = []
    energies = allCharEnergies[n]['Energy']
    elements = allCharEnergies[n]['Element']
    for energy, elem in zip(energies, elements):
        ann.append(dict(
            x=energy,
            y=max(allSpectra[n]['Counts']),
            xref='x',
            yref='y',
            text=elem,
            showarrow=True,
            arrowhead=1,
            ax=0,
            ay=-40,
            font=dict(color='black', size=10),
            bgcolor='rgba(255,255,255,0.7)'
        ))
    annotations_per_spectrum.append(ann)

plot = go.Figure(data=traces)

# Create dropdown buttons for all spectra and combinations
buttons = [
    dict(
        label="All",
        method="update",
        args=[
            {"visible": [True]*15},
            {"title": "All Spectra", "annotations": annotations_per_spectrum[0]}
        ]
    )
]
for n in range(1, 16):
    vis = [False]*15
    vis[n-1] = True
    buttons.append(
        dict(
            label=f"Spectrum {n}",
            method="update",
            args=[
                {"visible": vis},
                {"title": f"Spectrum {n}", "annotations": annotations_per_spectrum[n-1]}
            ]
        )
    )

plot.update_layout(
    updatemenus=[
        dict(
            active=0,
            buttons=buttons
        )
    ],
    xaxis_title="Energy in eV",
    yaxis_title="Counts in cps",
    # showlegend=True
)

# Set initial annotations for all spectra (show all annotations)
plot.update_layout(annotations=annotations_per_spectrum[0])

plot.show()
```

```

```

File: EDX_vis.ipynb
# Set the NOMAD Upload id
- Use the doi to find the nomad dataset
- go to the entry page
- copy the Uplaod id and paste it here

```
upload_id = 'AdcGhvwhQkWCPR4MTj1MfA'
```

# EDX example dataset
## Introducction
EDX measurements of an $\mathrm{Mn}_{53.5}\mathrm{Al}_{43.5}\mathrm{Bi}_3$-sample that was annealed at 1100°C for 2h after being arch-melted, quenching directly in water.

In this notebook we import and analyze the data.
## Data Preview
### EDX-maps
Extracting and plotting the EDX-maps from the H5OINA file.

```
import pandas as pd
import numpy as np
import matplotlib.pyplot as plt
import h5py
import requests
from io import BytesIO

# dataDir = "IFW_EDX_RawData/"
# map_path = dataDir + "22632 Specimen 1 Site 1 Map Data 1.h5oina"
url = f'https://nomad-lab.eu/prod/v1/api/v1/uploads/{upload_id}/raw/IFW_EDX_RawData/22632 Specimen 1 Site 1 Map Data 1.h5oina'
response = requests.get(url)

#with h5py.File(map_path, 'r') as data:
with h5py.File(BytesIO(response.content), 'r') as data:
    #get shape of map, note that this will be used for a numpy array
    #so Y comes first (rows) and X second (columns)
    mapshape = [data['1/EDS/Header/Y Cells'][0],
                data['1/EDS/Header/X Cells'][0]]

    #get names of all quantified elements in this particular EDS
    #measurement, include their X-ray quanta
    elements = list(data['1/EDS/Data/Window Integral'])

    edx_maps = np.empty(shape=([len(elements)] + mapshape + [3]), dtype='uint8')
    #iterate over all quantified elements
    for i in range(len(elements)):
        #get measured counts per second of each measurement point
        if int(np.__version__[0]) < 2:
            valmap = np.reshape(data['1/EDS/Data/Window Integral'][elements[i]][:],
                            newshape=[704, 1024])
        else:
            valmap = np.reshape(data['1/EDS/Data/Window Integral'][elements[i]][:],
                            shape=[704, 1024])
        #maximum counts per second in this map
        maxval = np.max(valmap)
        #minimum counts per second in this map
        minval = np.min(valmap)
        #get color specified for this particular element from .h5oina
        color = data['1/EDS/Data/Window Integral'][elements[i]].attrs['Upper Color']

        #normalize value of current measurement point so that all
        #points have values between 0 and 1, then multiply with
        #elements color. This yields the the same color for each
        #measurement point whith its intensity scaled to the
        #points respective counts per second
        norm = (valmap - minval) / maxval

        # reshape
        colormap = np.repeat(np.expand_dims(norm, -1), 3, axis=2) * color

        #round the colormap from float32 to uint8
        colormap = np.uint8(colormap)

        edx_maps[i] = colormap

# Plot the EDX maps
fig, axes = plt.subplots(1, 3, figsize=(16, 6))

for i in range(len(elements)):
    axes[i].imshow(edx_maps[i])
    axes[i].set_title(elements[i])
fig.tight_layout()
```

### Individual EDX Spectra
Reading and plotting all EDX spectra from EMSA-files with an SEM scan showing positions of the points, where the spectra were measured.

##### download spectra

```
for pointN in range(1,16):
    url = f'https://nomad-lab.eu/prod/v1/api/v1/uploads/{upload_id}/raw/IFW_EDX_RawData/22632_ROI2_pt{pointN}_spectrum.txt'
    response = requests.get(url)
    with open(f"22632_ROI2_pt{pointN}_spectrum.txt", "wb") as f:
        f.write(response.content)
```

##### download annotated image

```
url = f'https://nomad-lab.eu/prod/v1/api/v1/uploads/{upload_id}/raw/IFW_EDX_RawData/22632_ROI2_Se_annotated.tiff'
response = requests.get(url)
with open('22632_ROI2_Se_annotated.tiff', "wb") as f:
        f.write(response.content)
```

```
#Reading all spectra
allSpectra = {}
allCharEnergies = {}

for pointN in range(1,16):
    emsa = f'22632_ROI2_pt{pointN}_spectrum.txt' 
    spectrum = pd.read_csv(emsa, delimiter=',', comment='#', header=None)
    spectrum.columns = ['Energy', 'Counts']
    allSpectra[pointN] = spectrum

    with open(emsa) as f:
        head = f.read()
        head = head[head.index('OXINSTLABEL') : head.index('#SPECTRUM')]
    char_energy, elem_label = np.array([i.split() for i in head.splitlines()]).transpose()[2:4]
    char_energy = np.array([float(i[:-1]) for i in char_energy])
    allCharEnergies[pointN] = {'Energy': char_energy, 'Element': elem_label}
    # print(allCharEnergies[pointN])

#plotting all specgra with a dropdown menu
import plotly.graph_objects as go
from PIL import Image

img = Image.open('22632_ROI2_Se_annotated.tiff')

#img_path = "IFW_EDX_RawData/22632_ROI2_Se_annotated.tiff"
#img = Image.open(img_path)

plt.figure(figsize=(8, 6))
plt.imshow(img)
plt.axis('off')
plt.show()

# Create traces for all 15 spectra, all visible by default
traces = []
for n in range(1, 16):
    traces.append(go.Scatter(
        name=f'Spectrum {n}',
        x=allSpectra[n]['Energy'],
        y=allSpectra[n]['Counts'],
        visible=True  # Show all by default
    ))

# Prepare annotations for each spectrum
annotations_per_spectrum = []
for n in range(1, 16):
    ann = []
    energies = allCharEnergies[n]['Energy']
    elements = allCharEnergies[n]['Element']
    for energy, elem in zip(energies, elements):
        ann.append(dict(
            x=energy,
            y=max(allSpectra[n]['Counts']),
            xref='x',
            yref='y',
            text=elem,
            showarrow=True,
            arrowhead=1,
            ax=0,
            ay=-40,
            font=dict(color='black', size=10),
            bgcolor='rgba(255,255,255,0.7)'
        ))
    annotations_per_spectrum.append(ann)

plot = go.Figure(data=traces)

# Create dropdown buttons for all spectra and combinations
buttons = [
    dict(
        label="All",
        method="update",
        args=[
            {"visible": [True]*15},
            {"title": "All Spectra", "annotations": annotations_per_spectrum[0]}
        ]
    )
]
for n in range(1, 16):
    vis = [False]*15
    vis[n-1] = True
    buttons.append(
        dict(
            label=f"Spectrum {n}",
            method="update",
            args=[
                {"visible": vis},
                {"title": f"Spectrum {n}", "annotations": annotations_per_spectrum[n-1]}
            ]
        )
    )

plot.update_layout(
    updatemenus=[
        dict(
            active=0,
            buttons=buttons
        )
    ],
    xaxis_title="Energy in eV",
    yaxis_title="Counts in cps",
    # showlegend=True
)

# Set initial annotations for all spectra (show all annotations)
plot.update_layout(annotations=annotations_per_spectrum[0])

plot.show()
```

```

```

File: VSM_example.ipynb
# Set the NOMAD Upload id
- Use the doi to find the nomad dataset
- go to the entry page
- copy the Uplaod id and paste it here

```
upload_id = ''
```

# VSM example dataset
## Introduction
VSM measurements  of the powder made from the as-homogenised $(\mathrm{Mn}_{53}\mathrm{Al}_{45}\mathrm{C}_2)_{99.4}\mathrm{Ni}_{0.6}$. The sample was hot-extruded at 600°C.
M(H) hysteresis and an M(T) heating and cooling ramp were measured on a sample of the extruded material.

This notebook demonstrates how to work with examplary VSM data. We're mainly going to work with the magmeas package.
## Data analysis

```
import warnings
warnings.filterwarnings("ignore", category=SyntaxWarning)
from magmeas.magmeas import VSM
import requests

# dataDir = 'IFW_VSM_RawData/'
```

Let's start with an M(H) hysteresis loop. The magmeas package can automatically read the example dataset and calculates some extrinsic properties.

```
# url = f"https://nomad-lab.eu/prod/v1/api/v1/uploads/{upload_id}/raw/IFW_VSM_RawData/VSM_MH.DAT"
url = 'https://keeper.mpdl.mpg.de/f/833dc36f05314afd9d97/?dl=1'
response = requests.get(url)
with open('VSM_MH.DAT', "wb") as f:
  f.write(response.content)
# url = f"https://nomad-lab.eu/prod/v1/api/v1/uploads/{upload_id}/raw/IFW_VSM_RawData/VSM_MT.DAT"
url = 'https://keeper.mpdl.mpg.de/f/e17dae1c827647539755/?dl=1'
response = requests.get(url)
with open('VSM_MT.DAT', "wb") as f:
  f.write(response.content)
```

```
mh = VSM('VSM_MH.DAT')
print(mh.remanence.to('kA/m'))
print(mh.coercivity)
```

Remanence(value=394.46156395418495, unit=kA / m)
CoercivityHc(value=245763.17011336557, unit=A / m)

Since the extrinsic properties are stored as mammos_entity. Entity objects, we can also get information about their ontology.

```
mh.BHmax.ontology.get_annotations()
```

{'altLabel': [locstr('(BH)max', 'en')],
 'prefLabel': [locstr('MaximumEnergyProduct', 'en')],
 'elucidation': [locstr('The value of the maximum energy product (BH)max is deduced from a\nplot of BH(B) for all points of the second quadrant of the B-H\nhysteresis loop. BH varies with B going through a maximum value (BH)max\nfor a particular value of B.\n\n(BH)max equals the area of the largest second-quadrant rectangle which\nfits under the B-H loop.\n\nThe maximum energy product is considered to be the best single index\nof quality of a permanent magnet material.\nIt is twice the energy stored in the stray field of the magnet of\noptimal shape.', 'en')],
 'wikipediaReference': ['https://en.wikipedia.org/wiki/Maximum_energy_product']}

There is also some basic plotting functionality.

```
mh.plot()
```

The same applies to M(T) measurements.

```
mt = VSM('VSM_MT.DAT')

mt.plot()

mt.Tc.ontology.get_annotations()
```

{'prefLabel': [locstr('CurieTemperature', 'en')],
 'elucidation': [locstr('Critical thermodynamic temperature of a ferromagnet.', 'en')],
 'comment': [locstr('Critical thermodynamic temperature of a ferromagnet.', 'en')],
 'qudtReference': ['https://qudt.org/vocab/quantitykind/CurieTemperature'],
 'IEVReference': ['https://www.electropedia.org/iev/iev.nsf/display?openform&ievref=121-12-51'],
 'wikidataReference': ['https://www.wikidata.org/wiki/Q191073'],
 'ISO80000Reference': ['12-35.1'],
 'label': [locstr('CurieTemperature', 'en')]}

In case the plotting functionality of magmeas is not sufficient we can also access the measurement values such as magnetic field H, magnetization M, time t and temperature T from the VSM object as they are saved as mammos_units.Quantity objects.

```
import matplotlib.pyplot as plt

fig, ax1 = plt.subplots()
ax2 = ax1.twinx()
color1, color2 = 'tab:blue', 'tab:orange'

ax1.plot(mh.t, mh.H, color=color1)
ax1.set_xlabel(f'Time in {mh.t.unit}')
ax1.set_ylabel(f'Magnetic field in {mh.M.unit}', color=color1)
ax1.tick_params(axis='y', labelcolor=color1)

ax2.plot(mh.t, mh.M, color=color2)
ax2.set_ylabel(f'Magnetization in {mh.M.unit}', color=color2)
ax2.tick_params(axis='y', labelcolor=color2)
```

```

```

File: VSM_vis.ipynb
# Set the NOMAD Upload id
- Use the doi to find the nomad dataset
- go to the entry page
- copy the Uplaod id and paste it here

```
upload_id = 'dyT-vLgKTkqK5JeSy_HWwA'
```

# VSM example dataset
## Introduction
VSM measurements  of the powder made from the as-homogenised $(\mathrm{Mn}_{53}\mathrm{Al}_{45}\mathrm{C}_2)_{99.4}\mathrm{Ni}_{0.6}$. The sample was hot-extruded at 600°C.
M(H) hysteresis and an M(T) heating and cooling ramp were measured on a sample of the extruded material.

This notebook demonstrates how to work with examplary VSM data. We're mainly going to work with the magmeas package.
## Data analysis

```
import warnings
warnings.filterwarnings("ignore", category=SyntaxWarning)
import magmeas
import requests

# dataDir = 'IFW_VSM_RawData/'
```

Let's start with an M(H) hysteresis loop. The magmeas package can automatically read the example dataset and calculates some extrinsic properties.

```
url = f"https://nomad-lab.eu/prod/v1/api/v1/uploads/{upload_id}/raw/IFW_VSM_RawData/VSM_MH.DAT"
response = requests.get(url)
with open('VSM_MH.DAT', "wb") as f:
  f.write(response.content)
url = f"https://nomad-lab.eu/prod/v1/api/v1/uploads/{upload_id}/raw/IFW_VSM_RawData/VSM_MT.DAT"
response = requests.get(url)
with open('VSM_MT.DAT', "wb") as f:
  f.write(response.content)
```

```
mh = magmeas.MH_major('VSM_MH.DAT')
print(mh.remanence)
print(mh.coercivity.ontology_label, mh.coercivity.q.to("kA/m"))
```

Remanence(0.39461314771557665 MA / m)
CoercivityHc 245.3529830215174 kA / m

Since the extrinsic properties are stored as mammos_entity. Entity objects, we can also get information about their ontology.

```
mh.BHmax.ontology.get_annotations()
```

{'prefLabel': [locstr('MaximumEnergyProduct', 'en')],
 'altLabel': [locstr('(BH)max', '')],
 'elucidation': [locstr('The value of the maximum energy product (BH)max is deduced from a\nplot of BH(B) for all points of the second quadrant of the B-H\nhysteresis loop. BH varies with B going through a maximum value (BH)max\nfor a particular value of B.\n\n(BH)max equals the area of the largest second-quadrant rectangle which\nfits under the B-H loop.\n\nThe maximum energy product is considered to be the best single index\nof quality of a permanent magnet material.\nIt is twice the energy stored in the stray field of the magnet of\noptimal shape.', 'en')],
 'wikipediaReference': [locstr('https://en.wikipedia.org/wiki/Maximum_energy_product', '')]}

There is also some basic plotting functionality.

```
mh.plot()
```

(<Figure size 640x480 with 1 Axes>,
 <Axes: xlabel='$\\mu_0 H_{int}$ in T', ylabel='J in T'>,
 <Axes: label='inset_axes', xlabel='$\\mu_0 H_{int}$ in T', ylabel='J in T'>)

The same applies to M(T) measurements.

```
mt = magmeas.MT('VSM_MT.DAT')

mt.plot()

mt.Tc.ontology.get_annotations()
```

{'wikidataReference': ['https://www.wikidata.org/wiki/Q191073'],
 'prefLabel': [locstr('CurieTemperature', 'en')],
 'elucidation': [locstr('Critical thermodynamic temperature of a ferromagnet.', 'en')],
 'qudtReference': ['https://qudt.org/vocab/quantitykind/CurieTemperature'],
 'IEVReference': ['https://www.electropedia.org/iev/iev.nsf/display?openform&ievref=121-12-51'],
 'ISO80000Reference': ['12-35.1'],
 'comment': [locstr('Critical thermodynamic temperature of a ferromagnet.', 'en')],
 'label': [locstr('CurieTemperature', 'en')]}

In case the plotting functionality of magmeas is not sufficient we can also access the measurement values such as magnetic field H, magnetization M, time t and temperature T from the VSM object as they are saved as mammos_units.Quantity objects.

```
import matplotlib.pyplot as plt

fig, ax1 = plt.subplots()
ax2 = ax1.twinx()
color1, color2 = 'tab:blue', 'tab:orange'

ax1.plot(mh.t.q, mh.H.q, color=color1)
ax1.set_xlabel(f'Time in {mh.t.unit}')
ax1.set_ylabel(f'Magnetic field in {mh.M.unit}', color=color1)
ax1.tick_params(axis='y', labelcolor=color1)

ax2.plot(mh.t.q, mh.M.q, color=color2)
ax2.set_ylabel(f'Magnetization in {mh.M.unit}', color=color2)
ax2.tick_params(axis='y', labelcolor=color2)
```
